Repository: kylehelson/kylehelson.github.io

File: files/fts_data/Zotefoam LD-24 black_295K_T_focused_specular_2pos_10-650icm_apt=5mm_ res=1icm_FIR_BOL_IFS125_meas20240522_combined.csv (part 1 of 2)
# wavenumber (k), Specular Transmittance [-]
 10.36548000,  0.97923000
 10.60654000,  0.98193000
 10.84760000,  0.97811000
 11.08866000,  0.97437000
 11.32971000,  0.97886000
 11.57077000,  0.98473000
 11.81183000,  0.98781000
 12.05289000,  0.98821000
 12.29394000,  0.98373000
 12.53500000,  0.97714000
 12.77606000,  0.96989000
 13.01712000,  0.96378000
 13.25817000,  0.96171000
 13.49923000,  0.96188000
 13.74029000,  0.96433000
 13.98135000,  0.96644000
 14.22241000,  0.96513000
 14.46346000,  0.96184000
 14.70452000,  0.95649000
 14.94558000,  0.95052000
 15.18664000,  0.94521000
 15.42769000,  0.94092000
 15.66875000,  0.93874000
 15.90981000,  0.93773000
 16.15087000,  0.93734000
 16.39192000,  0.93749000
 16.63298000,  0.93781000
 16.87404000,  0.93868000
 17.11510000,  0.94078000
 17.35616000,  0.94287000
 17.59721000,  0.94416000
 17.83827000,  0.94400000
 18.07933000,  0.94101000
 18.32039000,  0.93665000
 18.56144000,  0.93155000
 18.80250000,  0.92687000
 19.04356000,  0.92425000
 19.28462000,  0.92293000
 19.52568000,  0.92286000
 19.76673000,  0.92363000
 20.00779000,  0.92549000
 20.24885000,  0.92667000
 20.48991000,  0.92647000
 20.73096000,  0.92393000
 20.97202000,  0.91837000
 21.21308000,  0.91179000
 21.45414000,  0.90554000
 21.69519000,  0.90120000
 21.93625000,  0.89970000
 22.17731000,  0.89964000
 22.41837000,  0.89958000
 22.65943000,  0.89839000
 22.90048000,  0.89515000
 23.14154000,  0.89092000
 23.38260000,  0.88816000
 23.62366000,  0.88602000
 23.86471000,  0.88458000
 24.10577000,  0.88327000
 24.34683000,  0.88146000
 24.58789000,  0.87941000
 24.82894000,  0.87716000
 25.07000000,  0.87473000
 25.31106000,  0.87217000
 25.55212000,  0.86950000
 25.79318000,  0.86674000
 26.03423000,  0.86399000
 26.27529000,  0.86144000
 26.51635000,  0.85894000
 26.75741000,  0.85642000
 26.99846000,  0.85385000
 27.23952000,  0.85111000
 27.48058000,  0.84842000
 27.72164000,  0.84604000
 27.96270000,  0.84380000
 28.20375000,  0.84173000
 28.44481000,  0.83950000
 28.68587000,  0.83674000
 28.92693000,  0.83372000
 29.16798000,  0.83054000
 29.40904000,  0.82734000
 29.65010000,  0.82438000
 29.89116000,  0.82147000
 30.13221000,  0.81857000
 30.37327000,  0.81554000
 30.61433000,  0.81220000
 30.85539000,  0.80870000
 31.09645000,  0.80506000
 31.33750000,  0.80141000
 31.57856000,  0.79794000
 31.81962000,  0.79457000
 32.06068000,  0.79130000
 32.30173000,  0.78814000
 32.54279000,  0.78507000
 32.78385000,  0.78215000
 33.02491000,  0.77950000
 33.26597000,  0.77698000
 33.50702000,  0.77455000
 33.74808000,  0.77206000
 33.98914000,  0.76932000
 34.23020000,  0.76640000
 34.47125000,  0.76330000
 34.71231000,  0.76007000
 34.95337000,  0.75677000
 35.19443000,  0.75343000
 35.43548000,  0.75011000
 35.67654000,  0.74683000
 35.91760000,  0.74369000
 36.15866000,  0.74058000
 36.39972000,  0.73740000
 36.64077000,  0.73413000
 36.88183000,  0.73062000
 37.12289000,  0.72709000
 37.36395000,  0.72368000
 37.60500000,  0.72052000
 37.84606000,  0.71785000
 38.08712000,  0.71541000
 38.32818000,  0.71305000
 38.56923000,  0.71059000
 38.81029000,  0.70774000
 39.05135000,  0.70471000
 39.29241000,  0.70156000
 39.53347000,  0.69839000
 39.77452000,  0.69532000
 40.01558000,  0.69227000
 40.25664000,  0.68924000
 40.49770000,  0.68615000
 40.73875000,  0.68288000
 40.97981000,  0.67952000
 41.22087000,  0.67608000
 41.46193000,  0.67262000
 41.70299000,  0.66922000
 41.94404000,  0.66585000
 42.18510000,  0.66249000
 42.42616000,  0.65917000
 42.66722000,  0.65589000
 42.90827000,  0.65269000
 43.14933000,  0.64963000
 43.39039000,  0.64665000
 43.63145000,  0.64375000
 43.87250000,  0.64084000
 44.11356000,  0.63783000
 44.35462000,  0.63472000
 44.59568000,  0.63146000
 44.83674000,  0.62808000
 45.07779000,  0.62458000
 45.31885000,  0.62103000
 45.55991000,  0.61747000
 45.80097000,  0.61395000
 46.04202000,  0.61053000
 46.28308000,  0.60717000
 46.52414000,  0.60385000
 46.76520000,  0.60053000
 47.00625000,  0.59717000
 47.24731000,  0.59379000
 47.48837000,  0.59037000
 47.72943000,  0.58694000
 47.97049000,  0.58354000
 48.21154000,  0.58021000
 48.45260000,  0.57703000
 48.69366000,  0.57396000
 48.93472000,  0.57102000
 49.17577000,  0.56813000
 49.41683000,  0.56522000
 49.65789000,  0.56227000
 49.89895000,  0.55921000
 50.14001000,  0.55611000
 50.38106000,  0.55299000
 50.62212000,  0.54990000
 50.86318000,  0.54688000
 51.10424000,  0.54389000
 51.34529000,  0.54091000
 51.58635000,  0.53793000
 51.82741000,  0.53491000
 52.06847000,  0.53190000
 52.30952000,  0.52891000
 52.55058000,  0.52594000
 52.79164000,  0.52303000
 53.03270000,  0.52014000
 53.27376000,  0.51724000
 53.51481000,  0.51428000
 53.75587000,  0.51121000
 53.99693000,  0.50806000
 54.23799000,  0.50480000
 54.47904000,  0.50155000
 54.72010000,  0.49840000
 54.96116000,  0.49532000
 55.20222000,  0.49237000
 55.44328000,  0.48944000
 55.68433000,  0.48640000
 55.92539000,  0.48336000
 56.16645000,  0.48032000
 56.40751000,  0.47736000
 56.64856000,  0.47459000
 56.88962000,  0.47189000
 57.13068000,  0.46916000
 57.37174000,  0.46639000
 57.61279000,  0.46353000
 57.85385000,  0.46064000
 58.09491000,  0.45782000
 58.33597000,  0.45500000
 58.57703000,  0.45215000
 58.81808000,  0.44926000
 59.05914000,  0.44628000
 59.30020000,  0.44329000
 59.54126000,  0.44034000
 59.78231000,  0.43743000
 60.02337000,  0.43457000
 60.26443000,  0.43175000
 60.50549000,  0.42897000
 60.74654000,  0.42624000
 60.98760000,  0.42361000
 61.22866000,  0.42104000
 61.46972000,  0.41856000
 61.71078000,  0.41609000
 61.95183000,  0.41359000
 62.19289000,  0.41104000
 62.43395000,  0.40840000
 62.67501000,  0.40572000
 62.91606000,  0.40305000
 63.15712000,  0.40040000
 63.39818000,  0.39782000
 63.63924000,  0.39523000
 63.88030000,  0.39254000
 64.12135000,  0.38979000
 64.36241000,  0.38697000
 64.60347000,  0.38416000
 64.84453000,  0.38148000
 65.08558000,  0.37889000
 65.32664000,  0.37645000
 65.56770000,  0.37409000
 65.80876000,  0.37178000
 66.04981000,  0.36952000
 66.29087000,  0.36728000
 66.53193000,  0.36507000
 66.77299000,  0.36285000
 67.01405000,  0.36062000
 67.25510000,  0.35834000
 67.49616000,  0.35601000
 67.73722000,  0.35360000
 67.97828000,  0.35115000
 68.21933000,  0.34866000
 68.46039000,  0.34615000
 68.70145000,  0.34365000
 68.94251000,  0.34113000
 69.18357000,  0.33855000
 69.42462000,  0.33594000
 69.66568000,  0.33332000
 69.90674000,  0.33073000
 70.14780000,  0.32824000
 70.38885000,  0.32583000
 70.62991000,  0.32350000
 70.87097000,  0.32126000
 71.11203000,  0.31907000
 71.35308000,  0.31695000
 71.59414000,  0.31487000
 71.83520000,  0.31281000
 72.07626000,  0.31071000
 72.31732000,  0.30858000
 72.55837000,  0.30637000
 72.79943000,  0.30413000
 73.04049000,  0.30188000
 73.28155000,  0.29966000
 73.52260000,  0.29750000
 73.76366000,  0.29542000
 74.00472000,  0.29341000
 74.24578000,  0.29147000
 74.48683000,  0.28957000
 74.72789000,  0.28769000
 74.96895000,  0.28580000
 75.21001000,  0.28387000
 75.45107000,  0.28182000
 75.69212000,  0.27969000
 75.93318000,  0.27748000
 76.17424000,  0.27526000
 76.41530000,  0.27314000
 76.65635000,  0.27108000
 76.89741000,  0.26909000
 77.13847000,  0.26712000
 77.37953000,  0.26513000
 77.62059000,  0.26313000
 77.86164000,  0.26112000
 78.10270000,  0.25913000
 78.34376000,  0.25719000
 78.58482000,  0.25529000
 78.82587000,  0.25339000
 79.06693000,  0.25149000
 79.30799000,  0.24955000
 79.54905000,  0.24761000
 79.79010000,  0.24571000
 80.03116000,  0.24386000
 80.27222000,  0.24211000
 80.51328000,  0.24041000
 80.75434000,  0.23874000
 80.99539000,  0.23708000
 81.23645000,  0.23540000
 81.47751000,  0.23371000
 81.71857000,  0.23205000
 81.95962000,  0.23038000
 82.20068000,  0.22868000
 82.44174000,  0.22698000
 82.68280000,  0.22527000
 82.92385000,  0.22360000
 83.16491000,  0.22203000
 83.40597000,  0.22049000
 83.64703000,  0.21896000
 83.88809000,  0.21742000
 84.12914000,  0.21581000
 84.37020000,  0.21421000
 84.61126000,  0.21268000
 84.85232000,  0.21120000
 85.09337000,  0.20981000
 85.33443000,  0.20842000
 85.57549000,  0.20697000
 85.81655000,  0.20547000
 86.05761000,  0.20393000
 86.29866000,  0.20240000
 86.53972000,  0.20091000
 86.78078000,  0.19946000
 87.02184000,  0.19807000
 87.26289000,  0.19672000
 87.50395000,  0.19540000
 87.74501000,  0.19410000
 87.98607000,  0.19277000
 88.22712000,  0.19145000
 88.46818000,  0.19017000
 88.70924000,  0.18892000
 88.95030000,  0.18773000
 89.19136000,  0.18653000
 89.43241000,  0.18527000
 89.67347000,  0.18396000
 89.91453000,  0.18259000
 90.15559000,  0.18117000
 90.39664000,  0.17974000
 90.63770000,  0.17829000
 90.87876000,  0.17679000
 91.11982000,  0.17531000
 91.36088000,  0.17393000
 91.60193000,  0.17265000
 91.84299000,  0.17154000
 92.08405000,  0.17050000
 92.32511000,  0.16946000
 92.56616000,  0.16842000
 92.80722000,  0.16731000
 93.04828000,  0.16618000
 93.28934000,  0.16507000
 93.53039000,  0.16397000
 93.77145000,  0.16287000
 94.01251000,  0.16175000
 94.25357000,  0.16061000
 94.49463000,  0.15946000
 94.73568000,  0.15837000
 94.97674000,  0.15731000
 95.21780000,  0.15631000
 95.45886000,  0.15530000
 95.69991000,  0.15424000
 95.94097000,  0.15312000
 96.18203000,  0.15195000
 96.42309000,  0.15069000
 96.66414000,  0.14928000
 96.90520000,  0.14786000
 97.14626000,  0.14648000
 97.38732000,  0.14533000
 97.62838000,  0.14472000
 97.86943000,  0.14433000
 98.11049000,  0.14410000
 98.35155000,  0.14365000
 98.59261000,  0.14246000
 98.83366000,  0.14085000
 99.07472000,  0.13878000
 99.31578000,  0.13671000
 99.55684000,  0.13518000
 99.79790000,  0.13391000
100.03895000,  0.13326000
100.28001000,  0.13296000
100.52107000,  0.13273000
100.76213000,  0.13253000
101.00318000,  0.13199000
101.24424000,  0.13098000
101.48530000,  0.12998000
101.72636000,  0.12901000
101.96741000,  0.12816000
102.20847000,  0.12696000
102.44953000,  0.12506000
102.69059000,  0.12295000
102.93165000,  0.12157000
103.17270000,  0.12214000
103.41376000,  0.12395000
103.65482000,  0.12650000
103.89588000,  0.12880000
104.13693000,  0.12990000
104.37799000,  0.12928000
104.61905000,  0.12696000
104.86011000,  0.12339000
105.10117000,  0.11946000
105.34222000,  0.11621000
105.58328000,  0.11459000
105.82434000,  0.11498000
106.06540000,  0.11690000
106.30645000,  0.11913000
106.54751000,  0.12035000
106.78857000,  0.11981000
107.02963000,  0.11768000
107.27068000,  0.11482000
107.51174000,  0.11236000
107.75280000,  0.11110000
107.99386000,  0.11113000
108.23492000,  0.11172000
108.47597000,  0.11168000
108.71703000,  0.10999000
108.95809000,  0.10656000
109.19915000,  0.10236000
109.44020000,  0.09895000
109.68126000,  0.09754000
109.92232000,  0.09829000
110.16338000,  0.10016000
110.40443000,  0.10134000
110.64549000,  0.10018000
110.88655000,  0.09605000
111.12761000,  0.08990000
111.36867000,  0.08403000
111.60972000,  0.08067000
111.85078000,  0.08089000
112.09184000,  0.08391000
112.33290000,  0.08798000
112.57395000,  0.09118000
112.81501000,  0.09247000
113.05607000,  0.09202000
113.29713000,  0.09094000
113.53819000,  0.09043000
113.77924000,  0.09114000
114.02030000,  0.09285000
114.26136000,  0.09463000
114.50242000,  0.09552000
114.74347000,  0.09510000
114.98453000,  0.09362000
115.22559000,  0.09174000
115.46665000,  0.08975000
115.70770000,  0.08756000
115.94876000,  0.08505000
116.18982000,  0.08250000
116.43088000,  0.08045000
116.67194000,  0.07929000
116.91299000,  0.07876000
117.15405000,  0.07832000
117.39511000,  0.07753000
117.63617000,  0.07645000
117.87722000,  0.07572000
118.11828000,  0.07606000
118.35934000,  0.07771000
118.60040000,  0.08021000
118.84145000,  0.08257000
119.08251000,  0.08382000
119.32357000,  0.08354000
119.56463000,  0.08191000
119.80569000,  0.07950000
120.04674000,  0.07689000
120.28780000,  0.07453000
120.52886000,  0.07283000
120.76992000,  0.07214000
121.01097000,  0.07262000
121.25203000,  0.07398000
121.49309000,  0.07551000
121.73415000,  0.07632000
121.97521000,  0.07591000
122.21626000,  0.07443000
122.45732000,  0.07258000
122.69838000,  0.07117000
122.93944000,  0.07076000
123.18049000,  0.07125000
123.42155000,  0.07194000
123.66261000,  0.07196000
123.90367000,  0.07088000
124.14472000,  0.06902000
124.38578000,  0.06717000
124.62684000,  0.06595000
124.86790000,  0.06531000
125.10896000,  0.06486000
125.35001000,  0.06432000
125.59107000,  0.06381000
125.83213000,  0.06378000
126.07319000,  0.06432000
126.31424000,  0.06494000
126.55530000,  0.06497000
126.79636000,  0.06413000
127.03742000,  0.06278000
127.27848000,  0.06175000
127.51953000,  0.06177000
127.76059000,  0.06306000
128.00165000,  0.06503000
128.24271000,  0.06660000
128.48376000,  0.06680000
128.72482000,  0.06528000
128.96588000,  0.06261000
129.20694000,  0.05996000
129.44799000,  0.05847000
129.68905000,  0.05867000
129.93011000,  0.06027000
130.17117000,  0.06227000
130.41223000,  0.06355000
130.65328000,  0.06344000
130.89434000,  0.06210000
131.13540000,  0.06034000
131.37646000,  0.05899000
131.61751000,  0.05826000
131.85857000,  0.05770000
132.09963000,  0.05674000
132.34069000,  0.05530000
132.58174000,  0.05402000
132.82280000,  0.05358000
133.06386000,  0.05421000
133.30492000,  0.05566000
133.54598000,  0.05751000
133.78703000,  0.05928000
134.02809000,  0.06046000
134.26915000,  0.06055000
134.51021000,  0.05947000
134.75126000,  0.05770000
134.99232000,  0.05613000
135.23338000,  0.05536000
135.47444000,  0.05543000
135.71550000,  0.05574000
135.95655000,  0.05573000
136.19761000,  0.05526000
136.43867000,  0.05449000
136.67973000,  0.05358000
136.92078000,  0.05258000
137.16184000,  0.05158000
137.40290000,  0.05091000
137.64396000,  0.05087000
137.88501000,  0.05143000
138.12607000,  0.05210000
138.36713000,  0.05229000
138.60819000,  0.05145000
138.84925000,  0.04947000
139.09030000,  0.04675000
139.33136000,  0.04422000
139.57242000,  0.04287000
139.81348000,  0.04320000
140.05453000,  0.04508000
140.29559000,  0.04785000
140.53665000,  0.05064000
140.77771000,  0.05278000
141.01876000,  0.05393000
141.25982000,  0.05397000
141.50088000,  0.05300000
141.74194000,  0.05138000
141.98300000,  0.04964000
142.22405000,  0.04833000
142.46511000,  0.04777000
142.70617000,  0.04792000
142.94723000,  0.04842000
143.18828000,  0.04888000
143.42934000,  0.04900000
143.67040000,  0.04873000
143.91146000,  0.04825000
144.15252000,  0.04789000
144.39357000,  0.04779000
144.63463000,  0.04780000
144.87569000,  0.04750000
145.11675000,  0.04660000
145.35780000,  0.04508000
145.59886000,  0.04335000
145.83992000,  0.04197000
146.08098000,  0.04135000
146.32203000,  0.04154000
146.56309000,  0.04222000
146.80415000,  0.04294000
147.04521000,  0.04344000
147.28627000,  0.04375000
147.52732000,  0.04403000
147.76838000,  0.04429000
148.00944000,  0.04431000
148.25050000,  0.04379000
148.49155000,  0.04266000
148.73261000,  0.04114000
148.97367000,  0.03969000
149.21473000,  0.03874000
149.45579000,  0.03850000
149.69684000,  0.03891000
149.93790000,  0.03967000
150.17896000,  0.04038000
150.42002000,  0.04077000
150.66107000,  0.04089000
150.90213000,  0.04112000
151.14319000,  0.04188000
151.38425000,  0.04323000
151.62530000,  0.04472000
151.86636000,  0.04571000
152.10742000,  0.04575000
152.34848000,  0.04488000
152.58954000,  0.04348000
152.83059000,  0.04193000
153.07165000,  0.04036000
153.31271000,  0.03872000
153.55377000,  0.03695000
153.79482000,  0.03529000
154.03588000,  0.03407000
154.27694000,  0.03344000
154.51800000,  0.03323000
154.75905000,  0.03308000
155.00011000,  0.03270000
155.24117000,  0.03215000
155.48223000,  0.03176000
155.72329000,  0.03195000
155.96434000,  0.03288000
156.20540000,  0.03435000
156.44646000,  0.03579000
156.68752000,  0.03654000
156.92857000,  0.03628000
157.16963000,  0.03528000
157.41069000,  0.03430000
157.65175000,  0.03401000
157.89281000,  0.03453000
158.13386000,  0.03535000
158.37492000,  0.03578000
158.61598000,  0.03556000
158.85704000,  0.03496000
159.09809000,  0.03438000
159.33915000,  0.03404000
159.58021000,  0.03386000
159.82127000,  0.03370000
160.06232000,  0.03354000
160.30338000,  0.03352000
160.54444000,  0.03370000
160.78550000,  0.03403000
161.02656000,  0.03438000
161.26761000,  0.03468000
161.50867000,  0.03496000
161.74973000,  0.03521000
161.99079000,  0.03533000
162.23184000,  0.03511000
162.47290000,  0.03446000
162.71396000,  0.03345000
162.95502000,  0.03242000
163.19608000,  0.03168000
163.43713000,  0.03128000
163.67819000,  0.03095000
163.91925000,  0.03030000
164.16031000,  0.02920000
164.40136000,  0.02792000
164.64242000,  0.02684000
164.88348000,  0.02622000
165.12454000,  0.02599000
165.36559000,  0.02608000
165.60665000,  0.02651000
165.84771000,  0.02737000
166.08877000,  0.02864000
166.32983000,  0.02993000
166.57088000,  0.03071000
166.81194000,  0.03066000
167.05300000,  0.02989000
167.29406000,  0.02887000
167.53511000,  0.02815000
167.77617000,  0.02805000
168.01723000,  0.02853000
168.25829000,  0.02926000
168.49934000,  0.02981000
168.74040000,  0.02992000
168.98146000,  0.02964000
169.22252000,  0.02925000
169.46358000,  0.02902000
169.70463000,  0.02896000
169.94569000,  0.02886000
170.18675000,  0.02853000
170.42781000,  0.02793000
170.66886000,  0.02727000
170.90992000,  0.02686000
171.15098000,  0.02692000
171.39204000,  0.02744000
171.63310000,  0.02809000
171.87415000,  0.02842000
172.11521000,  0.02817000
172.35627000,  0.02743000
172.59733000,  0.02655000
172.83838000,  0.02600000
173.07944000,  0.02602000
173.32050000,  0.02656000
173.56156000,  0.02735000
173.80261000,  0.02809000
174.04367000,  0.02855000
174.28473000,  0.02865000
174.52579000,  0.02833000
174.76685000,  0.02761000
175.00790000,  0.02654000
175.24896000,  0.02525000
175.49002000,  0.02397000
175.73108000,  0.02303000
175.97213000,  0.02274000
176.21319000,  0.02324000
176.45425000,  0.02438000
176.69531000,  0.02572000
176.93636000,  0.02678000
177.17742000,  0.02717000
177.41848000,  0.02682000
177.65954000,  0.02596000
177.90060000,  0.02508000
178.14165000,  0.02461000
178.38271000,  0.02473000
178.62377000,  0.02534000
178.86483000,  0.02620000
179.10588000,  0.02702000
179.34694000,  0.02752000
179.58800000,  0.02752000
179.82906000,  0.02701000
180.07012000,  0.02619000
180.31117000,  0.02549000
180.55223000,  0.02526000
180.79329000,  0.02554000
181.03435000,  0.02593000
181.27540000,  0.02591000
181.51646000,  0.02520000
181.75752000,  0.02396000
181.99858000,  0.02268000
182.23963000,  0.02184000
182.48069000,  0.02162000
182.72175000,  0.02188000
182.96281000,  0.02225000
183.20387000,  0.02234000
183.44492000,  0.02201000
183.68598000,  0.02142000
183.92704000,  0.02081000
184.16810000,  0.02032000
184.40915000,  0.01991000
184.65021000,  0.01947000
184.89127000,  0.01899000
185.13233000,  0.01858000
185.37339000,  0.01842000
185.61444000,  0.01865000
185.85550000,  0.01933000
186.09656000,  0.02037000
186.33762000,  0.02157000
186.57867000,  0.02266000
186.81973000,  0.02337000
187.06079000,  0.02360000
187.30185000,  0.02350000
187.54290000,  0.02347000
187.78396000,  0.02386000
188.02502000,  0.02472000
188.26608000,  0.02572000
188.50714000,  0.02639000
188.74819000,  0.02637000
188.98925000,  0.02561000
189.23031000,  0.02428000
189.47137000,  0.02262000
189.71242000,  0.02087000
189.95348000,  0.01926000
190.19454000,  0.01806000
190.43560000,  0.01761000
190.67665000,  0.01799000
190.91771000,  0.01899000
191.15877000,  0.02017000
191.39983000,  0.02112000
191.64089000,  0.02162000
191.88194000,  0.02167000
192.12300000,  0.02143000
192.36406000,  0.02109000
192.60512000,  0.02080000
192.84617000,  0.02066000
193.08723000,  0.02062000
193.32829000,  0.02056000
193.56935000,  0.02028000
193.81041000,  0.01970000
194.05146000,  0.01888000
194.29252000,  0.01806000
194.53358000,  0.01750000
194.77464000,  0.01729000
195.01569000,  0.01738000
195.25675000,  0.01766000
195.49781000,  0.01803000
195.73887000,  0.01835000
195.97992000,  0.01847000
196.22098000,  0.01825000
196.46204000,  0.01764000
196.70310000,  0.01683000
196.94416000,  0.01607000
197.18521000,  0.01593000
197.42627000,  0.01658000
197.66733000,  0.01767000
197.90839000,  0.01859000
198.14944000,  0.01882000
198.39050000,  0.01833000
198.63156000,  0.01758000
198.87262000,  0.01711000
199.11367000,  0.01736000
199.35473000,  0.01827000
199.59579000,  0.01935000
199.83685000,  0.02004000
200.07791000,  0.02003000
200.31896000,  0.01946000
200.56002000,  0.01875000
200.80108000,  0.01823000
201.04214000,  0.01805000
201.28319000,  0.01807000
201.52425000,  0.01816000
201.76531000,  0.01825000
202.00637000,  0.01832000
202.24743000,  0.01826000
202.48848000,  0.01792000
202.72954000,  0.01727000
202.97060000,  0.01654000
203.21166000,  0.01607000
203.45271000,  0.01607000
203.69377000,  0.01650000
203.93483000,  0.01703000
204.17589000,  0.01735000
204.41694000,  0.01722000
204.65800000,  0.01665000
204.89906000,  0.01586000
205.14012000,  0.01515000
205.38118000,  0.01478000
205.62223000,  0.01485000
205.86329000,  0.01528000
206.10435000,  0.01589000
206.34541000,  0.01649000
206.58646000,  0.01693000
206.82752000,  0.01716000
207.06858000,  0.01725000
207.30964000,  0.01730000
207.55070000,  0.01737000
207.79175000,  0.01742000
208.03281000,  0.01727000
208.27387000,  0.01676000
208.51493000,  0.01594000
208.75598000,  0.01508000
208.99704000,  0.01453000
209.23810000,  0.01445000
209.47916000,  0.01469000
209.72021000,  0.01495000
209.96127000,  0.01501000
210.20233000,  0.01486000
210.44339000,  0.01468000
210.68445000,  0.01468000
210.92550000,  0.01487000
211.16656000,  0.01514000
211.40762000,  0.01532000
211.64868000,  0.01534000
211.88973000,  0.01521000
212.13079000,  0.01501000
212.37185000,  0.01477000
212.61291000,  0.01455000
212.85396000,  0.01445000
213.09502000,  0.01452000
213.33608000,  0.01476000
213.57714000,  0.01506000
213.81820000,  0.01527000
214.05925000,  0.01533000
214.30031000,  0.01526000
214.54137000,  0.01516000
214.78243000,  0.01512000
215.02348000,  0.01522000
215.26454000,  0.01545000
215.50560000,  0.01572000
215.74666000,  0.01589000
215.98772000,  0.01583000
216.22877000,  0.01550000
216.46983000,  0.01505000
216.71089000,  0.01461000
216.95195000,  0.01422000
217.19300000,  0.01380000
217.43406000,  0.01327000
217.67512000,  0.01266000
217.91618000,  0.01217000
218.15723000,  0.01199000
218.39829000,  0.01221000
218.63935000,  0.01272000
218.88041000,  0.01330000
219.12147000,  0.01375000
219.36252000,  0.01399000
219.60358000,  0.01403000
219.84464000,  0.01397000
220.08570000,  0.01388000
220.32675000,  0.01381000
220.56781000,  0.01373000
220.80887000,  0.01361000
221.04993000,  0.01340000
221.29099000,  0.01312000
221.53204000,  0.01283000
221.77310000,  0.01266000
222.01416000,  0.01269000
222.25522000,  0.01292000
222.49627000,  0.01320000
222.73733000,  0.01332000
222.97839000,  0.01313000
223.21945000,  0.01264000
223.46050000,  0.01197000
223.70156000,  0.01132000
223.94262000,  0.01081000
224.18368000,  0.01059000
224.42474000,  0.01070000
224.66579000,  0.01112000
224.90685000,  0.01173000
225.14791000,  0.01244000
225.38897000,  0.01314000
225.63002000,  0.01377000
225.87108000,  0.01427000
226.11214000,  0.01454000
226.35320000,  0.01452000
226.59425000,  0.01421000
226.83531000,  0.01377000
227.07637000,  0.01340000
227.31743000,  0.01323000
227.55849000,  0.01327000
227.79954000,  0.01341000
228.04060000,  0.01352000
228.28166000,  0.01350000
228.52272000,  0.01333000
228.76377000,  0.01307000
229.00483000,  0.01282000
229.24589000,  0.01272000
229.48695000,  0.01286000
229.72801000,  0.01319000
229.96906000,  0.01355000
230.21012000,  0.01376000
230.45118000,  0.01376000
230.69224000,  0.01365000
230.93329000,  0.01357000
231.17435000,  0.01361000
231.41541000,  0.01370000
231.65647000,  0.01368000
231.89752000,  0.01353000
232.13858000,  0.01331000
232.37964000,  0.01313000
232.62070000,  0.01304000
232.86176000,  0.01297000
233.10281000,  0.01281000
233.34387000,  0.01256000
233.58493000,  0.01228000
233.82599000,  0.01208000
234.06704000,  0.01202000
234.30810000,  0.01211000
234.54916000,  0.01237000
234.79022000,  0.01281000
235.03127000,  0.01332000
235.27233000,  0.01373000
235.51339000,  0.01385000
235.75445000,  0.01360000
235.99551000,  0.01311000
236.23656000,  0.01264000
236.47762000,  0.01242000
236.71868000,  0.01254000
236.95974000,  0.01287000
237.20079000,  0.01313000
237.44185000,  0.01308000
237.68291000,  0.01267000
237.92397000,  0.01208000
238.16503000,  0.01160000
238.40608000,  0.01143000
238.64714000,  0.01159000
238.88820000,  0.01193000
239.12926000,  0.01221000
239.37031000,  0.01228000
239.61137000,  0.01216000
239.85243000,  0.01198000
240.09349000,  0.01187000
240.33454000,  0.01188000
240.57560000,  0.01198000
240.81666000,  0.01207000
241.05772000,  0.01212000
241.29878000,  0.01213000
241.53983000,  0.01209000
241.78089000,  0.01200000
242.02195000,  0.01183000
242.26301000,  0.01163000
242.50406000,  0.01154000
242.74512000,  0.01165000
242.98618000,  0.01200000
243.22724000,  0.01246000
243.46830000,  0.01290000
243.70935000,  0.01321000
243.95041000,  0.01338000
244.19147000,  0.01342000
244.43253000,  0.01333000
244.67358000,  0.01313000
244.91464000,  0.01289000
245.15570000,  0.01271000
245.39676000,  0.01272000
245.63781000,  0.01292000
245.87887000,  0.01317000
246.11993000,  0.01330000
246.36099000,  0.01321000
246.60205000,  0.01290000
246.84310000,  0.01243000
247.08416000,  0.01190000
247.32522000,  0.01141000
247.56628000,  0.01107000
247.80733000,  0.01094000
248.04839000,  0.01099000
248.28945000,  0.01112000
248.53051000,  0.01119000
248.77156000,  0.01111000
249.01262000,  0.01093000
249.25368000,  0.01077000
249.49474000,  0.01075000
249.73580000,  0.01089000
249.97685000,  0.01118000
250.21791000,  0.01153000
250.45897000,  0.01183000
250.70003000,  0.01198000
250.94108000,  0.01188000
251.18214000,  0.01153000
251.42320000,  0.01106000
251.66426000,  0.01069000
251.90532000,  0.01059000
252.14637000,  0.01079000
252.38743000,  0.01121000
252.62849000,  0.01168000
252.86955000,  0.01202000
253.11060000,  0.01216000
253.35166000,  0.01208000
253.59272000,  0.01186000
253.83378000,  0.01164000
254.07483000,  0.01151000
254.31589000,  0.01147000
254.55695000,  0.01145000
254.79801000,  0.01134000
255.03907000,  0.01108000
255.28012000,  0.01069000
255.52118000,  0.01027000
255.76224000,  0.00992000
256.00330000,  0.00975000
256.24435000,  0.00979000
256.48541000,  0.01001000
256.72647000,  0.01031000
256.96753000,  0.01058000
257.20858000,  0.01079000
257.44964000,  0.01095000
257.69070000,  0.01110000
257.93176000,  0.01128000
258.17282000,  0.01149000
258.41387000,  0.01176000
258.65493000,  0.01204000
258.89599000,  0.01222000
259.13705000,  0.01217000
259.37810000,  0.01182000
259.61916000,  0.01130000
259.86022000,  0.01086000
260.10128000,  0.01073000
260.34234000,  0.01095000
260.58339000,  0.01134000
260.82445000,  0.01164000
261.06551000,  0.01172000
261.30657000,  0.01162000
261.54762000,  0.01145000
261.78868000,  0.01131000
262.02974000,  0.01118000
262.27080000,  0.01100000
262.51185000,  0.01076000
262.75291000,  0.01059000
262.99397000,  0.01065000
263.23503000,  0.01097000
263.47609000,  0.01147000
263.71714000,  0.01197000
263.95820000,  0.01234000
264.19926000,  0.01254000
264.44032000,  0.01256000
264.68137000,  0.01246000
264.92243000,  0.01229000
265.16349000,  0.01209000
265.40455000,  0.01195000
265.64561000,  0.01190000
265.88666000,  0.01186000
266.12772000,  0.01171000
266.36878000,  0.01134000
266.60984000,  0.01081000
266.85089000,  0.01034000
267.09195000,  0.01017000
267.33301000,  0.01034000
267.57407000,  0.01072000
267.81512000,  0.01105000
268.05618000,  0.01118000
268.29724000,  0.01111000
268.53830000,  0.01100000
268.77936000,  0.01095000
269.02041000,  0.01100000
269.26147000,  0.01109000
269.50253000,  0.01116000
269.74359000,  0.01119000
269.98464000,  0.01119000
270.22570000,  0.01121000
270.46676000,  0.01124000
270.70782000,  0.01126000
270.94887000,  0.01122000
271.18993000,  0.01114000
271.43099000,  0.01108000
271.67205000,  0.01112000
271.91311000,  0.01128000
272.15416000,  0.01148000
272.39522000,  0.01159000
272.63628000,  0.01148000
272.87734000,  0.01113000
273.11839000,  0.01066000
273.35945000,  0.01029000
273.60051000,  0.01019000
273.84157000,  0.01041000
274.08263000,  0.01085000
274.32368000,  0.01138000
274.56474000,  0.01184000
274.80580000,  0.01212000
275.04686000,  0.01214000
275.28791000,  0.01185000
275.52897000,  0.01128000
275.77003000,  0.01056000
276.01109000,  0.00995000
276.25214000,  0.00973000
276.49320000,  0.01003000
276.73426000,  0.01075000
276.97532000,  0.01160000
277.21638000,  0.01226000
277.45743000,  0.01252000
277.69849000,  0.01242000
277.93955000,  0.01208000
278.18061000,  0.01170000
278.42166000,  0.01136000
278.66272000,  0.01110000
278.90378000,  0.01091000
279.14484000,  0.01077000
279.38590000,  0.01066000
279.62695000,  0.01053000
279.86801000,  0.01032000
280.10907000,  0.01005000
280.35013000,  0.00977000
280.59118000,  0.00958000
280.83224000,  0.00951000
281.07330000,  0.00954000
281.31436000,  0.00957000
281.55541000,  0.00955000
281.79647000,  0.00947000
282.03753000,  0.00940000
282.27859000,  0.00940000
282.51965000,  0.00952000
282.76070000,  0.00976000
283.00176000,  0.01008000
283.24282000,  0.01040000
283.48388000,  0.01060000
283.72493000,  0.01055000
283.96599000,  0.01021000
284.20705000,  0.00968000
284.44811000,  0.00921000
284.68916000,  0.00910000
284.93022000,  0.00944000
285.17128000,  0.01014000
285.41234000,  0.01089000
285.65340000,  0.01135000
285.89445000,  0.01143000
286.13551000,  0.01121000
286.37657000,  0.01088000
286.61763000,  0.01061000
286.85868000,  0.01043000
287.09974000,  0.01030000
287.34080000,  0.01014000
287.58186000,  0.00998000
287.82292000,  0.00992000
288.06397000,  0.01004000
288.30503000,  0.01034000
288.54609000,  0.01074000
288.78715000,  0.01114000
289.02820000,  0.01146000
289.26926000,  0.01169000
289.51032000,  0.01177000
289.75138000,  0.01167000
289.99243000,  0.01135000
290.23349000,  0.01085000
290.47455000,  0.01028000
290.71561000,  0.00983000
290.95667000,  0.00960000
291.19772000,  0.00956000
291.43878000,  0.00960000
291.67984000,  0.00956000
291.92090000,  0.00938000
292.16195000,  0.00911000
292.40301000,  0.00888000
292.64407000,  0.00881000
292.88513000,  0.00899000
293.12618000,  0.00937000
293.36724000,  0.00984000
293.60830000,  0.01022000
293.84936000,  0.01038000
294.09042000,  0.01028000
294.33147000,  0.01000000
294.57253000,  0.00969000
294.81359000,  0.00943000
295.05465000,  0.00928000
295.29570000,  0.00920000
295.53676000,  0.00917000
295.77782000,  0.00919000
296.01888000,  0.00929000
296.25994000,  0.00946000
296.50099000,  0.00965000
296.74205000,  0.00977000
296.98311000,  0.00979000
297.22417000,  0.00970000
297.46522000,  0.00954000
297.70628000,  0.00938000
297.94734000,  0.00930000
298.18840000,  0.00935000
298.42945000,  0.00960000
298.67051000,  0.00999000
298.91157000,  0.01039000
299.15263000,  0.01063000
299.39369000,  0.01061000
299.63474000,  0.01035000
299.87580000,  0.00997000
300.11686000,  0.00959000
300.35792000,  0.00929000
300.59897000,  0.00913000
300.84003000,  0.00911000
301.08109000,  0.00922000
301.32215000,  0.00942000
301.56321000,  0.00962000
301.80426000,  0.00973000
302.04532000,  0.00968000
302.28638000,  0.00951000
302.52744000,  0.00933000
302.76849000,  0.00928000
303.00955000,  0.00942000
303.25061000,  0.00978000
303.49167000,  0.01023000
303.73272000,  0.01063000
303.97378000,  0.01086000
304.21484000,  0.01087000
304.45590000,  0.01073000
304.69696000,  0.01050000
304.93801000,  0.01023000
305.17907000,  0.00987000
305.42013000,  0.00938000
305.66119000,  0.00880000
305.90224000,  0.00826000
306.14330000,  0.00795000
306.38436000,  0.00801000
306.62542000,  0.00840000
306.86647000,  0.00900000
307.10753000,  0.00959000
307.34859000,  0.01003000
307.58965000,  0.01022000
307.83071000,  0.01015000
308.07176000,  0.00986000
308.31282000,  0.00951000
308.55388000,  0.00925000
308.79494000,  0.00920000
309.03599000,  0.00936000
309.27705000,  0.00960000
309.51811000,  0.00981000
309.75917000,  0.00986000
310.00023000,  0.00976000
310.24128000,  0.00954000
310.48234000,  0.00933000
310.72340000,  0.00926000
310.96446000,  0.00945000
311.20551000,  0.00990000
311.44657000,  0.01043000
311.68763000,  0.01080000
311.92869000,  0.01082000
312.16974000,  0.01049000
312.41080000,  0.00996000
312.65186000,  0.00941000
312.89292000,  0.00899000
313.13398000,  0.00874000
313.37503000,  0.00863000
313.61609000,  0.00859000
313.85715000,  0.00857000
314.09821000,  0.00854000
314.33926000,  0.00847000
314.58032000,  0.00836000
314.82138000,  0.00825000
315.06244000,  0.00817000
315.30350000,  0.00818000
315.54455000,  0.00833000
315.78561000,  0.00864000
316.02667000,  0.00906000
316.26773000,  0.00948000
316.50878000,  0.00981000
316.74984000,  0.00999000
316.99090000,  0.01001000
317.23196000,  0.00989000
317.47301000,  0.00969000
317.71407000,  0.00948000
317.95513000,  0.00931000
318.19619000,  0.00922000
318.43725000,  0.00920000
318.67830000,  0.00921000
318.91936000,  0.00923000
319.16042000,  0.00924000
319.40148000,  0.00922000
319.64253000,  0.00922000
319.88359000,  0.00927000
320.12465000,  0.00940000
320.36571000,  0.00960000
320.60676000,  0.00981000
320.84782000,  0.00992000
321.08888000,  0.00986000
321.32994000,  0.00961000
321.57100000,  0.00931000
321.81205000,  0.00909000
322.05311000,  0.00907000
322.29417000,  0.00926000
322.53523000,  0.00951000
322.77628000,  0.00966000
323.01734000,  0.00957000
323.25840000,  0.00928000
323.49946000,  0.00890000
323.74052000,  0.00859000
323.98157000,  0.00843000
324.22263000,  0.00838000
324.46369000,  0.00837000
324.70475000,  0.00838000
324.94580000,  0.00843000
325.18686000,  0.00855000
325.42792000,  0.00873000
325.66898000,  0.00888000
325.91003000,  0.00894000
326.15109000,  0.00892000
326.39215000,  0.00893000
326.63321000,  0.00909000
326.87427000,  0.00940000
327.11532000,  0.00976000
327.35638000,  0.01005000
327.59744000,  0.01016000
327.83850000,  0.01006000
328.07955000,  0.00977000
328.32061000,  0.00934000
328.56167000,  0.00884000
328.80273000,  0.00836000
329.04378000,  0.00799000
329.28484000,  0.00785000
329.52590000,  0.00791000
329.76696000,  0.00808000
330.00802000,  0.00823000
330.24907000,  0.00828000
330.49013000,  0.00828000
330.73119000,  0.00832000
330.97225000,  0.00842000
331.21330000,  0.00854000
331.45436000,  0.00861000
331.69542000,  0.00857000
331.93648000,  0.00843000
332.17754000,  0.00824000
332.41859000,  0.00806000
332.65965000,  0.00793000
332.90071000,  0.00783000
333.14177000,  0.00775000
333.38282000,  0.00766000
333.62388000,  0.00759000
333.86494000,  0.00759000
334.10600000,  0.00770000
334.34705000,  0.00793000
334.58811000,  0.00824000
334.82917000,  0.00850000
335.07023000,  0.00864000
335.31129000,  0.00867000
335.55234000,  0.00862000
335.79340000,  0.00855000
336.03446000,  0.00845000
336.27552000,  0.00828000
336.51657000,  0.00800000
336.75763000,  0.00764000
336.99869000,  0.00735000
337.23975000,  0.00723000
337.48081000,  0.00733000
337.72186000,  0.00762000
337.96292000,  0.00800000
338.20398000,  0.00837000
338.44504000,  0.00867000
338.68609000,  0.00883000
338.92715000,  0.00879000
339.16821000,  0.00855000
339.40927000,  0.00823000
339.65032000,  0.00805000
339.89138000,  0.00814000
340.13244000,  0.00850000
340.37350000,  0.00891000
340.61456000,  0.00909000
340.85561000,  0.00895000
341.09667000,  0.00856000
341.33773000,  0.00809000
341.57879000,  0.00773000
341.81984000,  0.00754000
342.06090000,  0.00751000
342.30196000,  0.00756000
342.54302000,  0.00766000
342.78407000,  0.00782000
343.02513000,  0.00803000
343.26619000,  0.00828000
343.50725000,  0.00854000
343.74831000,  0.00874000
343.98936000,  0.00887000
344.23042000,  0.00892000
344.47148000,  0.00889000
344.71254000,  0.00878000
344.95359000,  0.00860000
345.19465000,  0.00837000
345.43571000,  0.00817000
345.67677000,  0.00809000
345.91783000,  0.00821000
346.15888000,  0.00846000
346.39994000,  0.00871000
346.64100000,  0.00885000
346.88206000,  0.00884000
347.12311000,  0.00873000
347.36417000,  0.00856000
347.60523000,  0.00835000
347.84629000,  0.00807000
348.08734000,  0.00775000
348.32840000,  0.00744000
348.56946000,  0.00727000
348.81052000,  0.00727000
349.05158000,  0.00740000
349.29263000,  0.00757000
349.53369000,  0.00774000
349.77475000,  0.00788000
350.01581000,  0.00799000
350.25686000,  0.00805000
350.49792000,  0.00801000
350.73898000,  0.00788000
350.98004000,  0.00773000
351.22109000,  0.00766000
351.46215000,  0.00774000
351.70321000,  0.00795000
351.94427000,  0.00816000
352.18533000,  0.00826000
352.42638000,  0.00820000
352.66744000,  0.00802000
352.90850000,  0.00781000
353.14956000,  0.00766000
353.39061000,  0.00759000
353.63167000,  0.00759000
353.87273000,  0.00764000
354.11379000,  0.00769000
354.35485000,  0.00777000
354.59590000,  0.00786000
354.83696000,  0.00796000
355.07802000,  0.00806000
355.31908000,  0.00816000
355.56013000,  0.00826000
355.80119000,  0.00841000
356.04225000,  0.00861000
356.28331000,  0.00880000
356.52436000,  0.00887000
356.76542000,  0.00870000
357.00648000,  0.00829000
357.24754000,  0.00776000
357.48860000,  0.00730000
357.72965000,  0.00702000
357.97071000,  0.00697000
358.21177000,  0.00713000
358.45283000,  0.00746000
358.69388000,  0.00790000
358.93494000,  0.00836000
359.17600000,  0.00870000
359.41706000,  0.00880000
359.65812000,  0.00865000
359.89917000,  0.00838000
360.14023000,  0.00811000
360.38129000,  0.00795000
360.62235000,  0.00793000
360.86340000,  0.00801000
361.10446000,  0.00813000
361.34552000,  0.00821000
361.58658000,  0.00820000
361.82763000,  0.00804000
362.06869000,  0.00780000
362.30975000,  0.00757000
362.55081000,  0.00748000
362.79187000,  0.00762000
363.03292000,  0.00805000
363.27398000,  0.00867000
363.51504000,  0.00934000
363.75610000,  0.00986000
363.99715000,  0.01011000
364.23821000,  0.01005000
364.47927000,  0.00973000
364.72033000,  0.00927000
364.96138000,  0.00883000
365.20244000,  0.00855000
365.44350000,  0.00847000
365.68456000,  0.00851000
365.92562000,  0.00853000
366.16667000,  0.00844000
366.40773000,  0.00829000
366.64879000,  0.00821000
366.88985000,  0.00829000
367.13090000,  0.00850000
367.37196000,  0.00867000
367.61302000,  0.00860000
367.85408000,  0.00820000
368.09514000,  0.00750000
368.33619000,  0.00662000
368.57725000,  0.00575000
368.81831000,  0.00513000
369.05937000,  0.00493000
369.30042000,  0.00517000
369.54148000,  0.00566000
369.78254000,  0.00612000
370.02360000,  0.00631000
370.26465000,  0.00619000
370.50571000,  0.00594000
370.74677000,  0.00582000
370.98783000,  0.00602000
371.22889000,  0.00652000
371.46994000,  0.00715000
371.71100000,  0.00762000
371.95206000,  0.00771000
372.19312000,  0.00733000
372.43417000,  0.00663000
372.67523000,  0.00594000
372.91629000,  0.00571000
373.15735000,  0.00617000
373.39841000,  0.00721000
373.63946000,  0.00845000
373.88052000,  0.00937000
374.12158000,  0.00964000
374.36264000,  0.00926000
374.60369000,  0.00847000
374.84475000,  0.00760000
375.08581000,  0.00685000
375.32687000,  0.00633000
375.56792000,  0.00615000
375.80898000,  0.00634000
376.05004000,  0.00691000
376.29110000,  0.00772000
376.53216000,  0.00849000
376.77321000,  0.00892000
377.01427000,  0.00883000
377.25533000,  0.00828000
377.49639000,  0.00757000
377.73744000,  0.00704000
377.97850000,  0.00684000
378.21956000,  0.00674000
378.46062000,  0.00637000
378.70167000,  0.00544000
378.94273000,  0.00402000
379.18379000,  0.00269000
379.42485000,  0.00196000
379.66591000,  0.00220000
379.90696000,  0.00338000
380.14802000,  0.00522000
380.38908000,  0.00711000
